Repository: DarioLewczyk/topas_tools

# topas_tools
topas_tools is a complete tool that can fully automate Rietveld refinements for in situ experiments performed at the NSLS-II and provide you with high quality graphics based on the output of TOPAS's refinements.

File: CWO_Rietveld/top_template.inp

r_exp 2.42835142 r_exp_dash 0.5422331957 r_wp 18.64130018 r_wp_dash 4.162466636 r_p 12.75413052 r_p_dash 3.11967416 weighted_Durbin_Watson 0.1052749561 gof 7.676524915
iters 100000
xdd "Z:\Documents\Stony_Brook\Khalifah_Research_Group\BiVO4_Work\Rietveld_Analysis\Cc_Superstructure\625Mo_BiVO4_6hrscan.raw"
	r_exp 2.42835142 r_exp_dash 0.5422331957 r_wp 18.64130018 r_wp_dash 4.162466636 r_p 12.75413052 r_p_dash 3.11967416 weighted_Durbin_Watson 0.1052749561 gof 7.676524915
	bkg @ -6999.51 9007.669 -5002.103 2892.707835 -1485.741721 671.8062483 -290.5639124 94.59513099 3.744516522 -7.8533415 28.91912027
	LP_Factor( 0)
	One_on_X(@, 285672.6968)
	Specimen_Displacement( -0.05263800525) 'This is fixed now. 
	Rp 217.5
	Rs 217.5
	lpsd_th2_angular_range_degrees  3
		lpsd_equitorial_divergence_degrees  0.3
	axial_conv 
		filament_length  12
		sample_length  15
		receiving_slit_length  12
		primary_soller_angle  2.5
		secondary_soller_angle  2.5
		axial_n_beta  30
	lam
		ymin_on_ymax  0.0001
		la  0.0159 lo  1.534753 lh  3.6854
		la  0.5791 lo  1.540596 lh  0.437
		la  0.0762 lo  1.541058 lh  0.6
		la  0.2417 lo  1.54441 lh  0.52
		la  0.0871 lo  1.544721 lh  0.62
	'This is where the background peaks are fit. 
	xo_Is 
		xo  9.990215186
		peak_type fp
		LVol_FWHM_CS_G_L( 1, 3.994169562, 0.89, 5.58388392,,,bg_l, 6.274026876)
		I  8.504026286 'This is not refined. It was already refined alone.
	xo_Is 
		xo  11.56986207
		peak_type fp
		LVol_FWHM_CS_G_L( 1, 3.994169562, 0.89, 5.58388392,,,bg_l, 6.274026876)
		I  3.830290539 'This is not refined. It was already refined alone.
